Repository: PhasesResearchLab/ARCHIVED-dfttk-20210211

20200807 branch for
=========================================

DFTTK: Density Functional Theory Tool Kit
=========================================

**Ultimate goals:** High-throughput postprocessing the result produce by the DFTTK package
Copyright © Phases Research Lab (https://www.phaseslab.com/)

- Features

 - High-throughput DFT calculation and postprosess.
 - Can postprocess plenty of data stored in MongoDB with one simple command.
 - Can look through the MongoDB database to see what phases have been calculated by various conditions
 - Compatible with Yphon package (https://www.sciencedirect.com/science/article/pii/S0010465514002288) and
   phonopy (https://phonopy.github.io/phonopy/)
 - Included more than 10 examples in the Example folder
 - Can recover corrupted data that are not completely finished by the workflow
 - Can handle the thermal electron contribution to the thermodynamic properties
 - Can plot most of common thermodynamic properties, phonon dispersion/dos  in the publishable accuracy
 - Avoid numerical differential as much as possible, made data smoothness greatly enhanced
 - Thermal expansion coefficients are calculated by thermodynamic relation with respect to volume
 - Can use the parabolic description of phonon DOS in low frequency region
 - High accuaracy with temperature as low as a few 10th K
 - Parabolic temperature series make the low temperature property more accurate (with option "-td -50")
 - Dope under rigid band approximation made it fast of thermoelectric properties
 - Can report the effect of thermal expansion/temperature on Seebeck coefficient, Lorenz number, thermal carrier concentrations
 - Can produce/plot more than 20 thermodynamic properties, as a function of temperature, including:
   atomic volume
   free energy
   entropy
   enthalpy
   lineat thermal expansion coefficient
   isbartic specific heat
   constant volume specific heat
   lattice only isbartic specific heat
   bulk modulus
   Debye temperature
   Debye temperature by Debye model (if it can find)
   Heat capacity diveded temperature vs square of temperature
   electronic contribution to the free energy
   electronic contribution to the entropy
   electronic contribution to the specific heat
   Seebeck coefficient
   Lorenz number
   Absolute thermal electric force


- The following workflows are currently implemented:
 - thelec : process the downloaded from the database, covering phonon/debye approach
 - thfind : find what have in the database and download process the data

Usage of thelec module:
usage: dfttk thelec [-h] [-py] [-T0 [T0]] [-T1 [T1]] [-dT [TD]] [-xdn [XDN]]
                    [-xup [XUP]] [-dope [DOPE]] [-ne [NDOSMX]]
                    [-natom [NATOM]] [-e [EVERYT]] [-gauss [GAUSSIAN]]
                    [-i [DOSCAR]] [-o [OUTF]] [-noel] [-metatag [METATAG]]
                    [-qhamode [QHAMODE]] [-pn [PHASENAME]] [-eq [EQMODE]]
                    [-el [ELMODE]] [-s] [-plot] [-g] [-expt [EXPT]]
                    [-xlim [XLIM]]

optional arguments:
  -h, --help            show this help message and exit
  -py, --pyphon         use Yphon to recalculate vibrational properties.
                        Default: False
  -T0 [T0], -t0 [T0]    Low temperature limit. Default: 0
  -T1 [T1], -t1 [T1]    High temperature limit. Default: 1300
  -dT [TD], -td [TD]    Temperature increment. Default: 10
  -xdn [XDN], --xdn [XDN]
                        Low band energy limit. Default: -100 (eV)
  -xup [XUP], --xup [XUP]
                        High band energy limit. Default: 100
  -dope [DOPE], --dope [DOPE]
                        dope level (electrons). Default: -1.e-8 for numerical
                        stability
  -ne [NDOSMX], --ndosmx [NDOSMX]
                        new DOS mesh. Default: 10001
  -natom [NATOM], --natom [NATOM]
                        number of atoms in the DOSCAR. Default: 1
  -e [EVERYT], --everyT [EVERYT]
                        number of temperature points skipped from QHA
                        analysis. Default: 1
  -gauss [GAUSSIAN], --gauss [GAUSSIAN]
                        densing number near the Fermi energy. Default: 1000
  -i [DOSCAR], --doscar [DOSCAR]
                        DOSCAR filename. Default: DOSCAR
  -o [OUTF], -outf [OUTF]
                        output filename for calculated thermoelectric
                        properties. Default: fvib_ele
  -noel, -noel          do not consider the thermal electron contribution.
                        Default: False
  -metatag [METATAG], -metatag [METATAG]

This folder contains the compounds/phases used to test the DFTTK package.
To be done works inculde the Bore effective charge calculations for the phonon properties
under each folder:
dir "Yphon" - all data input/output for Yphon, e.x., hessian matrix (superfij.out), calculated phonon dos
dir "figures" - plots in png format for most of the thermodynamic properities
file "readme" - This file. contain key information in json format

File: Examples/Ni-Check/thermo/exp02-1.dat
# Touloukian
293 0.000 13.4
400 0.150 14.5
500 0.299 15.3
600 0.455 15.9
700 0.617 16.4
800 0.783 16.8
900 0.953 17.1
1000 1.126 17.4
1100 1.302 17.8
1200 1.483 18.3
1300 1.669 18.9
1400 1.861 19.5
1500 2.060 20.0


#The old one is: QC171.P83 (phy)
#The new one "Properties of selected ferrous alloying elements", 1989: TA479.3.P73 (ems)
#$ T (K)          10-6 K-1
1    0.001
4    0.043
7    0.043
10    0.044 -0.229
15    0.065
20    0.11
25    0.20
30    0.30 -0.229
40    0.80
50    1.5 -0.227
60    2.4
70    3.8
80    4.9
90    5.8
100    6.6 -0.206
150    9.6 -0.166
200    11.3 -0.113
250    12.3 -0.054
273    12.7
293    13.0 -0.000
300    13.1
350    13.6
400    14.2 0.145
500    15.3 0.293
525    15.7
550    16.1
575    16.5
600    17.0 0.454
610    17.2
620    17.7
625    18.9
630    18.1
640    16.9
650    16.5
675    16.4
700    16.5 0.624
800    16.9 0.791
900    17.7 0.961
1000    18.5 1.145
1100    19.4 1.334
1200    20.4 1.533
1400    22.4 1.961
1500    23.4 2.190
1600    24.5 2.430
1728    25.7 2.752
