Repository: PhasesResearchLab/ARCHIVED-dfttk-20210211

20200807 branch for
=========================================

DFTTK: Density Functional Theory Tool Kit
=========================================

**Ultimate goals:** High-throughput postprocessing the result produce by the DFTTK package
Copyright © Phases Research Lab (https://www.phaseslab.com/)

- Features

 - High-throughput DFT calculation and postprosess.
 - Can postprocess plenty of data stored in MongoDB with one simple command.
 - Can look through the MongoDB database to see what phases have been calculated by various conditions
 - Compatible with Yphon package (https://www.sciencedirect.com/science/article/pii/S0010465514002288) and
   phonopy (https://phonopy.github.io/phonopy/)
 - Included more than 10 examples in the Example folder
 - Can recover corrupted data that are not completely finished by the workflow
 - Can handle the thermal electron contribution to the thermodynamic properties
 - Can plot most of common thermodynamic properties, phonon dispersion/dos  in the publishable accuracy
 - Avoid numerical differential as much as possible, made data smoothness greatly enhanced
 - Thermal expansion coefficients are calculated by thermodynamic relation with respect to volume
 - Can use the parabolic description of phonon DOS in low frequency region
 - High accuaracy with temperature as low as a few 10th K
 - Parabolic temperature series make the low temperature property more accurate (with option "-td -50")
 - Dope under rigid band approximation made it fast of thermoelectric properties
 - Can report the effect of thermal expansion/temperature on Seebeck coefficient, Lorenz number, thermal carrier concentrations
 - Can produce/plot more than 20 thermodynamic properties, as a function of temperature, including:
   atomic volume
   free energy
   entropy
   enthalpy
   lineat thermal expansion coefficient
   isbartic specific heat
   constant volume specific heat
   lattice only isbartic specific heat
   bulk modulus
   Debye temperature
   Debye temperature by Debye model (if it can find)
   Heat capacity diveded temperature vs square of temperature
   electronic contribution to the free energy
   electronic contribution to the entropy
   electronic contribution to the specific heat
   Seebeck coefficient
   Lorenz number
   Absolute thermal electric force


- The following workflows are currently implemented:
 - thelec : process the downloaded from the database, covering phonon/debye approach
 - thfind : find what have in the database and download process the data

Usage of thelec module:
usage: dfttk thelec [-h] [-py] [-T0 [T0]] [-T1 [T1]] [-dT [TD]] [-xdn [XDN]]
                    [-xup [XUP]] [-dope [DOPE]] [-ne [NDOSMX]]
                    [-natom [NATOM]] [-e [EVERYT]] [-gauss [GAUSSIAN]]
                    [-i [DOSCAR]] [-o [OUTF]] [-noel] [-metatag [METATAG]]
                    [-qhamode [QHAMODE]] [-pn [PHASENAME]] [-eq [EQMODE]]
                    [-el [ELMODE]] [-s] [-plot] [-g] [-expt [EXPT]]
                    [-xlim [XLIM]]

optional arguments:
  -h, --help            show this help message and exit
  -py, --pyphon         use Yphon to recalculate vibrational properties.
                        Default: False
  -T0 [T0], -t0 [T0]    Low temperature limit. Default: 0
  -T1 [T1], -t1 [T1]    High temperature limit. Default: 1300
  -dT [TD], -td [TD]    Temperature increment. Default: 10
  -xdn [XDN], --xdn [XDN]
                        Low band energy limit. Default: -100 (eV)
  -xup [XUP], --xup [XUP]
                        High band energy limit. Default: 100
  -dope [DOPE], --dope [DOPE]
                        dope level (electrons). Default: -1.e-8 for numerical
                        stability
  -ne [NDOSMX], --ndosmx [NDOSMX]
                        new DOS mesh. Default: 10001
  -natom [NATOM], --natom [NATOM]
                        number of atoms in the DOSCAR. Default: 1
  -e [EVERYT], --everyT [EVERYT]
                        number of temperature points skipped from QHA
                        analysis. Default: 1
  -gauss [GAUSSIAN], --gauss [GAUSSIAN]
                        densing number near the Fermi energy. Default: 1000
  -i [DOSCAR], --doscar [DOSCAR]
                        DOSCAR filename. Default: DOSCAR
  -o [OUTF], -outf [OUTF]
                        output filename for calculated thermoelectric
                        properties. Default: fvib_ele
  -noel, -noel          do not consider the thermal electron contribution.
                        Default: False
  -metatag [METATAG], -metatag [METATAG]
                        metatag: MongoDB metadata tag field. Default: None
  -qhamode [QHAMODE], -qhamode [QHAMODE]
                        quasiharmonic mode: debye, phonon, or yphon. Default:
                        debye
  -pn [PHASENAME], -phasename [PHASENAME]
                        assigan phase name. Default: None
  -eq [EQMODE], --eqmode [EQMODE]
                        Mode to calculate LTC. 0: Symmetrical Central

File: thermodata/Cu/exp02-2.dat
# P. Hultgren, P. D. Desai, D. T. Hawkins,
# M. Gleiser, K. K. Kelley, and D. D. Wagman,
# Selected Values of the Thermodynamic Properties
# of the Elements 
# (American Society for Metals, 1973).
0.1 0.0000166
0.5 0.0000845
1 0.000177
2 0.000423
3 0.000806
4 0.00139
5 0.00225
10 0.0133
15 0.0439
20 0.110
25 0.230
30 0.405
40 0.894
50 1.471
75 2.843
100 3.825
150 4.901
200 5.408
250 5.684
298.15 5.840 0
400 6.036 605
500 6.192 1217
600 6.328 1843
700 6.451 2482
800 6.570 3133
900 6.703 3797
1000 6.850 4475
1100 7.046 5169
1200 7.296 5886
1300 7.687 6634
1356.55 7.97 7077


# G. K. White and S. J. Collocott
# J. Phys. Chem. Ref. Data, 13, 1251(1984).
10 0.0555 x
12 0.0936 x
14 0.149 x
16 0.225 x
18 0.328 x
20 0.462 x
25 0.963 x
30 1.693 x
35 2.64 x
40 3.74 3.74
50 6.15 6.14
60 8.595 8.58
70 10.86 10.83
80 12.85 12.80
90 14.56 14.49
100 16.01 15.91
120 18.25 18.11
140 19.87 19.65
160 21.05 20.78
180 21.94 21.59
200 22.63 22.23
220 23.17 22.72
240 23.60 23.07
260 23.94 23.36
280 24.22 23.58
300 24.45 23.74
350 24.88 24.02
400 25.25 24.23
450 25.61 24.44
500 25.91 24.58
550 26.21 24.70
600 26.48 24.79
650 26.73 24.87
700 26.99 24.94
800 27.48 25.03
900 28.04 25.15
1000 28.66 25.30
1100 29.48 25.57
1200 30.53 25.98
1250 31.12 26.22
1300 32.16 26.80


#Y. A. Chang and L. Himmel,
# J. Appl. Phys. 37, 3567 (1966).
300 138.5 7.44
350 137.0 7.56
400 135.5 7.69
450 134.5 7.80
500 133.0 7.93
550 131.5 8.06
600 130.0 8.19
650 129.0 8.33
700 127.5 8.47
750 126.0 8.63
800 125.0 8.77
