Repository: PhasesResearchLab/ARCHIVED-dfttk-20210211

20200807 branch for
=========================================

DFTTK: Density Functional Theory Tool Kit
=========================================

**Ultimate goals:** High-throughput postprocessing the result produce by the DFTTK package
Copyright © Phases Research Lab (https://www.phaseslab.com/)

- Features

 - High-throughput DFT calculation and postprosess.
 - Can postprocess plenty of data stored in MongoDB with one simple command.
 - Can look through the MongoDB database to see what phases have been calculated by various conditions
 - Compatible with Yphon package (https://www.sciencedirect.com/science/article/pii/S0010465514002288) and
   phonopy (https://phonopy.github.io/phonopy/)

File: thermodata/JANAF/exp01.dat (part 2 of 2)
Titanium Oxide, Anatase (TiO2)	O2Ti1(cr)
T(K)	Cp	S	-[G-H(Tr)]/T	H-H(Tr)	delta-f H	delta-f G	log Kf
4900	44.859	241.409	200.206	201.899	0.	0.	0.
5000	45.748	242.325	201.039	206.430	0.	0.	0.
5100	46.588	243.239	201.857	211.047	0.	0.	0.
5200	46.722	244.034	202.647	215.214	0.	0.	0.
5300	47.407	244.931	203.436	219.921	0.	0.	0.
5400	47.729	245.763	204.205	224.415	0.	0.	0.
5500	48.117	246.611	204.964	229.060	0.	0.	0.
5600	48.599	247.483	205.716	233.896	0.	0.	0.
5700	49.022	248.347	206.456	238.778	0.	0.	0.
5800	49.385	249.203	207.186	243.699	0.	0.	0.
5900	49.689	250.049	207.905	248.653	0.	0.	0.
6000	49.935	250.887	208.614	253.634	0.	0.	0.


Sodium (Na)	Na1(ref)
T(K)	Cp	S	-[G-H(Tr)]/T	H-H(Tr)	delta-f H	delta-f G	log Kf
0	0.	0.	INFINITE	-6.447	0.	0.	0.
55.120	18.800	11.738	121.072	-6.027	Cp HUMP MAXIMUM
55.120	18.791	11.738	121.072	-6.027	TRANSITION
100	22.451	23.814	74.885	-5.107	0.	0.	0.
200	25.987	40.697	53.954	-2.651	0.	0.	0.
250	27.008	46.604	51.911	-1.327	0.	0.	0.
298.15	28.154	51.455	51.455	0.	0.	0.	0.
300	28.204	51.629	51.455	0.052	0.	0.	0.
370.980	31.583	57.898	52.098	2.152	CRYSTAL <--> LIQUID
370.980	31.827	64.915	52.098	4.755	TRANSITION
400	31.510	67.301	53.116	5.674	0.	0.	0.
500	30.552	74.225	56.675	8.775	0.	0.	0.
600	29.807	79.726	60.074	11.791	0.	0.	0.
700	29.271	84.278	63.216	14.743	0.	0.	0.
800	28.945	88.163	66.097	17.652	0.	0.	0.
900	28.836	91.564	68.742	20.540	0.	0.	0.
1000	28.945	94.606	71.179	23.427	0.	0.	0.
1100	29.259	97.377	73.436	26.335	0.	0.	0.
1170.525	29.613	99.206	74.934	28.411	LIQUID <--> IDEAL GAS
1170.525	20.786	182.094	74.934	125.433	FUGACITY = 1 bar
1200	20.786	182.611	77.573	126.046	0.	0.	0.
1300	20.786	184.275	85.717	128.124	0.	0.	0.
1400	20.786	185.815	92.813	130.203	0.	0.	0.
1500	20.787	187.249	99.061	132.282	0.	0.	0.
1600	20.787	188.591	104.616	134.360	0.	0.	0.
1700	20.789	189.851	109.593	136.439	0.	0.	0.
1800	20.792	191.039	114.085	138.518	0.	0.	0.
1900	20.797	192.164	118.165	140.598	0.	0.	0.
2000	20.805	193.231	121.892	142.678	0.	0.	0.
2100	20.816	194.246	125.313	144.759	0.	0.	0.
2200	20.833	195.215	128.469	146.841	0.	0.	0.
2300	20.856	196.141	131.391	148.925	0.	0.	0.
2400	20.886	197.029	134.108	151.012	0.	0.	0.
2500	20.924	197.883	136.642	153.103	0.	0.	0.
2600	20.973	198.704	139.013	155.198	0.	0.	0.
2700	21.032	199.497	141.238	157.298	0.	0.	0.
2800	21.104	200.263	143.333	159.405	0.	0.	0.
2900	21.189	201.005	145.309	161.519	0.	0.	0.
3000	21.289	201.725	147.177	163.643	0.	0.	0.
3100	21.403	202.425	148.948	165.777	0.	0.	0.
3200	21.535	203.106	150.630	167.924	0.	0.	0.
3300	21.680	203.771	152.230	170.084	0.	0.	0.
3400	21.845	204.421	153.756	172.260	0.	0.	0.
3500	22.030	205.057	155.213	174.454	0.	0.	0.
3600	22.234	205.680	156.606	176.667	0.	0.	0.
3700	22.460	206.292	157.941	178.901	0.	0.	0.
3800	22.709	206.894	159.221	181.160	0.	0.	0.
3900	22.981	207.488	160.451	183.444	0.	0.	0.
4000	23.278	208.073	161.634	185.757	0.	0.	0.
4100	23.602	208.652	162.774	188.100	0.	0.	0.
4200	23.945	209.224	163.873	190.475	0.	0.	0.
4300	24.324	209.792	164.934	192.889	0.	0.	0.
4400	24.611	210.345	165.959	195.298	0.	0.	0.
4500	24.992	210.901	166.952	197.769	0.	0.	0.
4600	25.421	211.454	167.913	200.289	0.	0.	0.
4700	25.876	212.006	168.846	202.854	0.	0.	0.
4800	26.359	212.556	169.750	205.466	0.	0.	0.
4900	26.868	213.104	170.630	208.127	0.	0.	0.
5000	27.388	213.651	171.484	210.832	0.	0.	0.
5200	28.537	214.747	173.127	216.423	0.	0.	0.
5400	29.789	215.847	174.689	222.254	0.	0.	0.
5600	31.141	216.955	176.179	228.346	0.	0.	0.
5800	32.583	218.073	177.604	234.717	0.	0.	0.
6000	33.880	219.173	178.969	241.226	0.	0.	0.


Molybdenum (Mo)	Mo1(ref)
T(K)	Cp	S	-[G-H(Tr)]/T	H-H(Tr)	delta-f H	delta-f G	log Kf
0	0.	0.	INFINITE	-4.585	0.	0.	0.
100	13.495	7.026	47.961	-4.094	0.	0.	0.
200	21.507	19.478	30.735	-2.251	0.	0.	0.
298.15	23.933	28.605	28.605	0.	0.	0.	0.
300	23.958	28.753	28.606	0.044	0.	0.	0.
400	25.080	35.810	29.560	2.500	0.	0.	0.
500	25.850	41.494	31.397	5.049	0.	0.	0.
600	26.460	46.263	33.487	7.665	0.	0.	0.
700	26.980	50.382	35.613	10.338	0.	0.	0.
800	27.440	54.015	37.691	13.059	0.	0.	0.
900	27.890	57.272	39.689	15.825	0.	0.	0.
1000	28.370	60.235	41.597	18.638	0.	0.	0.
1100	28.900	62.963	43.417	21.501	0.	0.	0.
1200	29.490	65.502	45.153	24.419	0.	0.	0.
1300	30.140	67.888	46.811	27.400	0.	0.	0.
1400	30.860	70.148	48.398	30.450	0.	0.	0.
1500	31.650	72.304	49.920	33.575	0.	0.	0.
1600	32.500	74.373	51.384	36.782	0.	0.	0.
1700	33.420	76.371	52.796	40.078	0.	0.	0.
1800	34.420	78.309	54.160	43.469	0.	0.	0.
1900	35.490	80.198	55.481	46.964	0.	0.	0.
2000	36.650	82.048	56.763	50.570	0.	0.	0.
2100	37.900	83.866	58.010	54.297	0.	0.	0.
2200	39.240	85.659	59.226	58.152	0.	0.	0.
2300	40.670	87.435	60.414	62.147	0.	0.	0.
2400	42.210	89.198	61.577	66.290	0.	0.	0.
2500	43.890	90.954	62.717	70.594	0.	0.	0.
2600	45.880	92.713	63.837	75.079	0.	0.	0.
2700	48.370	94.490	64.939	79.786	0.	0.	0.
2800	51.570	96.304	66.027	84.777	0.	0.	0.
2896.000	54.835	98.098	67.060	89.885	CRYSTAL <--> LIQUID
2896.000	37.656	110.522	67.060	125.867	TRANSITION
2900	37.656	110.574	67.120	126.018	0.	0.	0.
3000	37.656	111.851	68.590	129.784	0.	0.	0.
3100	37.656	113.086	70.005	133.549	0.	0.	0.
3200	37.656	114.281	71.370	137.315	0.	0.	0.
3300	37.656	115.440	72.688	141.080	0.	0.	0.
3400	37.656	116.564	73.962	144.846	0.	0.	0.
3500	37.656	117.656	75.195	148.612	0.	0.	0.
3600	37.656	118.716	76.389	152.377	0.	0.	0.
3700	37.656	119.748	77.547	156.143	0.	0.	0.
3800	37.656	120.752	78.671	159.908	0.	0.	0.
3900	37.656	121.731	79.763	163.674	0.	0.	0.
4000	37.656	122.684	80.824	167.440	0.	0.	0.
4100	37.656	123.614	81.856	171.205	0.	0.	0.
4200	37.656	124.521	82.861	174.971	0.	0.	0.
4300	37.656	125.407	83.841	178.736	0.	0.	0.
4400	37.656	126.273	84.795	182.502	0.	0.	0.
4500	37.656	127.119	85.726	186.268	0.	0.	0.
4600	37.656	127.947	86.635	190.033	0.	0.	0.
4700	37.656	128.757	87.523	193.799	0.	0.	0.
4800	37.656	129.549	88.390	197.564	0.	0.	0.
4900	37.656	130.326	89.238	201.330	0.	0.	0.
4951.969	37.656	130.723	89.671	203.287	LIQUID <--> IDEAL GAS
4951.969	53.001	249.995	89.671	793.918	FUGACITY = 1 bar
5000	53.713	250.510	91.214	796.481	0.	0.	0.
5100	55.185	251.588	94.348	801.926	0.	0.	0.
5200	56.640	252.674	97.382	807.517	0.	0.	0.
5300	58.072	253.766	100.322	813.252	0.	0.	0.
5400	59.485	254.865	103.174	819.130	0.	0.	0.
5500	60.874	255.969	105.942	825.148	0.	0.	0.
5600	62.239	257.078	108.631	831.303	0.	0.	0.
5700	63.577	258.191	111.245	837.593	0.	0.	0.
5800	64.887	259.308	113.788	844.015	0.	0.	0.
5900	66.164	260.428	116.264	850.565	0.	0.	0.
6000	67.413	261.550	118.676	857.243	0.	0.	0.


Tantalum (Ta)	Ta1(ref)
T(K)	Cp	S	-[G-H(Tr)]/T	H-H(Tr)	delta-f H	delta-f G	log Kf
0	0.	0.	INFINITE	-5.681	0.	0.	0.
100	19.744	16.143	63.003	-4.686	0.	0.	0.
200	24.085	31.586	43.756	-2.434	0.	0.	0.
250	24.861	37.049	41.886	-1.209	0.	0.	0.
298.15	25.295	41.471	41.471	0.	0.	0.	0.
300	25.307	41.628	41.472	0.047	0.	0.	0.
350	25.598	45.552	41.781	1.320	0.	0.	0.
400	25.840	48.986	42.471	2.606	0.	0.	0.
450	26.088	52.044	43.368	3.904	0.	0.	0.
500	26.349	54.806	44.376	5.215	0.	0.	0.
600	26.843	59.655	46.530	7.875	0.	0.	0.
700	27.214	63.822	48.709	10.579	0.	0.	0.
800	27.459	67.473	50.831	13.313	0.	0.	0.
900	27.668	70.718	52.864	16.069	0.	0.	0.
1000	27.933	73.647	54.798	18.848	0.	0.	0.
1100	28.281	76.325	56.635	21.659	0.	0.	0.
1200	28.662	78.802	58.380	24.507	0.	0.	0.
1300	28.989	81.110	60.041	27.390	0.	0.	0.
1400	29.202	83.267	61.624	30.301	0.	0.	0.
1500	29.319	85.286	63.135	33.227	0.	0.	0.
1600	29.439	87.182	64.579	36.164	0.	0.	0.
1700	29.688	88.973	65.962	39.119	0.	0.	0.
1800	30.124	90.682	67.288	42.108	0.	0.	0.
1900	30.665	92.325	68.563	45.148	0.	0.	0.
2000	31.191	93.911	69.791	48.240	0.	0.	0.
2100	31.713	95.445	70.976	51.386	0.	0.	0.
2200	32.252	96.933	72.122	54.584	0.	0.	0.
2300	32.828	98.379	73.233	57.837	0.	0.	0.
2400	33.459	99.789	74.310	61.151	0.	0.	0.
2500	34.167	101.169	75.357	64.532	0.	0.	0.
2600	34.970	102.525	76.376	67.988	0.	0.	0.
2700	35.890	103.861	77.369	71.530	0.	0.	0.
2800	36.946	105.185	78.339	75.170	0.	0.	0.
2900	38.158	106.502	79.287	78.924	0.	0.	0.
3000	39.546	107.819	80.216	82.808	0.	0.	0.
3100	41.130	109.141	81.128	86.840	0.	0.	0.
3200	42.930	110.474	82.024	91.041	0.	0.	0.
3258.000	44.080	111.256	82.538	93.564	CRYSTAL <--> LIQUID
3258.000	41.840	122.480	82.538	130.132	TRANSITION
3300	41.840	123.016	83.049	131.889	0.	0.	0.
3400	41.840	124.265	84.243	136.073	0.	0.	0.
3500	41.840	125.478	85.404	140.257	0.	0.	0.
3600	41.840	126.656	86.534	144.441	0.	0.	0.
3700	41.840	127.803	87.634	148.625	0.	0.	0.
3800	41.840	128.919	88.706	152.809	0.	0.	0.
3900	41.840	130.005	89.751	156.993	0.	0.	0.
4000	41.840	131.065	90.770	161.177	0.	0.	0.
4100	41.840	132.098	91.766	165.361	0.	0.	0.
4200	41.840	133.106	92.738	169.545	0.	0.	0.
4300	41.840	134.091	93.688	173.729	0.	0.	0.
4400	41.840	135.052	94.618	177.913	0.	0.	0.
4500	41.840	135.993	95.527	182.097	0.	0.	0.
4600	41.840	136.912	96.416	186.281	0.	0.	0.
4700	41.840	137.812	97.288	190.465	0.	0.	0.
4800	41.840	138.693	98.141	194.649	0.	0.	0.
4900	41.840	139.556	98.978	198.833	0.	0.	0.
5000	41.840	140.401	99.798	203.017	0.	0.	0.
5200	41.840	142.042	101.391	211.385	0.	0.	0.
5400	41.840	143.621	102.926	219.753	0.	0.	0.
5600	41.840	145.143	104.407	228.121	0.	0.	0.
5778.070	41.840	146.452	105.682	235.572	LIQUID <--> IDEAL GAS
5778.070	43.671	274.300	105.682	974.285	FUGACITY = 1 bar
5800	43.762	274.465	106.320	975.244	0.	0.	0.
6000	44.636	275.963	111.950	984.082	0.	0.	0.


Lithium (Li)	Li1(ref)
T(K)	Cp	S	-[G-H(Tr)]/T	H-H(Tr)	delta-f H	delta-f G	log Kf
0	0.	0.	INFINITE	-4.622	0.	0.	0.
100	13.360	7.342	48.615	-4.127	0.	0.	0.
107.250	16.491	8.370	45.859	-4.021	Cp HUMP MAXIMUM
107.250	16.494	8.370	45.859	-4.021	TRANSITION
200	21.573	19.826	31.255	-2.286	0.	0.	0.
298.15	24.623	29.085	29.085	0.	0.	0.	0.
300	24.669	29.237	29.085	0.046	0.	0.	0.
400	27.610	36.698	30.083	2.646	0.	0.	0.
453.690	29.387	40.288	31.080	4.178	CRYSTAL <--> LIQUID
453.690	30.392	46.902	31.080	7.178	TRANSITION
500	30.125	49.843	32.684	8.579	0.	0.	0.
600	29.539	55.283	36.013	11.562	0.	0.	0.
700	28.987	59.794	39.097	14.487	0.	0.	0.
800	28.937	63.661	41.931	17.384	0.	0.	0.
900	28.886	67.066	44.539	20.275	0.	0.	0.
1000	28.836	70.107	46.946	23.161	0.	0.	0.
1100	28.786	72.853	49.179	26.042	0.	0.	0.
1200	28.736	75.356	51.257	28.918	0.	0.	0.
1300	28.702	77.655	53.201	31.790	0.	0.	0.
1400	28.619	79.779	55.024	34.656	0.	0.	0.
1500	28.535	81.750	56.741	37.514	0.	0.	0.
1600	28.451	83.589	58.362	40.363	0.	0.	0.
1620.120	28.431	83.945	58.678	40.936	LIQUID <--> IDEAL GAS
1620.120	20.794	173.965	58.678	186.779	FUGACITY = 1 bar
1700	20.799	174.966	64.118	188.441	0.	0.	0.
1800	20.810	176.155	70.310	190.521	0.	0.	0.
1900	20.826	177.281	75.911	192.603	0.	0.	0.
2000	20.849	178.349	81.006	194.687	0.	0.	0.
2100	20.882	179.367	85.666	196.773	0.	0.	0.
2200	20.925	180.340	89.947	198.863	0.	0.	0.
2300	20.980	181.271	93.898	200.958	0.	0.	0.
2400	21.049	182.165	97.557	203.060	0.	0.	0.
2500	21.132	183.026	100.959	205.169	0.	0.	0.
2600	21.231	183.857	104.131	207.287	0.	0.	0.
2700	21.347	184.660	107.099	209.415	0.	0.	0.
2800	21.479	185.439	109.883	211.556	0.	0.	0.
2900	21.628	186.195	112.502	213.712	0.	0.	0.
3000	21.794	186.931	114.970	215.883	0.	0.	0.
3100	21.977	187.649	117.303	218.071	0.	0.	0.
3200	22.177	188.350	119.513	220.278	0.	0.	0.
3300	22.391	189.035	121.609	222.506	0.	0.	0.
3400	22.622	189.707	123.602	224.757	0.	0.	0.
3500	22.868	190.366	125.500	227.031	0.	0.	0.
3600	23.130	191.014	127.311	229.331	0.	0.	0.
3700	23.406	191.652	129.041	231.658	0.	0.	0.
3800	23.697	192.280	130.697	234.013	0.	0.	0.
3900	24.003	192.899	132.284	236.398	0.	0.	0.
4000	24.323	193.511	133.807	238.814	0.	0.	0.
4100	24.658	194.115	135.271	241.263	0.	0.	0.
4200	25.009	194.714	136.679	243.746	0.	0.	0.
4300	25.375	195.307	138.036	246.265	0.	0.	0.
4400	25.696	195.889	139.344	248.800	0.	0.	0.
4500	26.069	196.470	140.607	251.386	0.	0.	0.
4600	26.464	197.047	141.827	254.012	0.	0.	0.
4700	26.873	197.621	143.008	256.679	0.	0.	0.
4800	27.297	198.191	144.152	259.387	0.	0.	0.
4900	27.736	198.758	145.261	262.139	0.	0.	0.
5000	28.191	199.323	146.336	264.935	0.	0.	0.
5200	29.134	200.446	148.396	270.661	0.	0.	0.
5400	30.152	201.564	150.344	276.588	0.	0.	0.
5600	31.233	202.680	152.193	282.726	0.	0.	0.
5800	32.377	203.796	153.954	289.086	0.	0.	0.
6000	33.581	204.914	155.634	295.681	0.	0.	0.


Titanium Oxide, Alpha (TiO)	O1Ti1(cr)
T(K)	Cp	S	-[G-H(Tr)]/T	H-H(Tr)	delta-f H	delta-f G	log Kf
0	0.000	0.000	INFINITE	-6.174	-539.668	-539.668	INFINITE
100	12.765	5.732	63.375	-5.764	-541.270	-532.352	278.072
200	30.681	20.585	38.164	-3.516	-542.394	-522.918	136.572
298.15	39.957	34.769	34.769	0.000	-542.665	-513.278	89.924
300	40.062	35.017	34.770	0.074	-542.665	-513.096	89.338
400	44.978	47.274	36.408	4.346	-542.491	-503.257	65.719
500	48.242	57.679	39.648	9.015	-542.092	-493.491	51.555
600	50.836	66.709	43.422	13.972	-541.541	-483.821	42.120
700	53.095	74.719	47.331	19.171	-540.857	-474.253	35.389
800	55.187	81.947	51.214	24.586	-540.035	-464.793	30.348
900	57.153	88.561	55.001	30.204	-539.111	-455.442	26.433
1000	59.078	94.682	58.667	36.016	-538.152	-446.197	23.307
1100	60.961	100.402	62.203	42.018	-537.219	-437.047	20.754
1200	62.802	105.785	65.613	48.206	-540.300	-427.861	18.624
1265.000	63.998	109.129	67.764	52.327	ALPHA <--> BETA
1300	64.643	110.884	68.901	54.578	538.700  418.555 16.818
1400	66.442	115.741	72.075	61.133	-537.011	-409.376	15.274
1500	68.241	120.386	75.142	67.867	-535.248	-400.320	13.940
1600	70.040	124.848	78.110	74.781	-533.422	-391.384	12.777
1700	71.839	129.148	80.986	81.875	-531.546	-382.564	11.755
1800	73.597	133.304	83.778	89.147	-529.636	-373.856	10.849
1900	75.396	137.331	86.491	96.597	-527.704	-365.254	10.042
2000	77.153	141.243	89.131	104.224	-540.450	-356.300	9.306
2100	78.910	145.050	91.704	112.027	-539.263	-347.121	8.634
2200	80.668	148.762	94.214	120.006	-537.912	-338.002	8.025
2300	82.467	152.387	96.664	128.163	-536.394	-328.949	7.471
2400	84.224	155.934	99.060	136.497	-534.710	-319.965	6.964
2500	85.981	159.408	101.405	145.007	-532.861	-311.055	6.499


Zirconium Silicate (ZrSiO4)	O4Si1Zr1(cr)
T(K)	Cp	S	-[G-H(Tr)]/T	H-H(Tr)	delta-f H	delta-f G	log Kf
0	0.000	0.000	INFINITE	-14.905	-2012.774	-2012.774	INFINITE
100	31.034	14.070	153.089	-13.902	-2018.733	-1983.690	1036.173
200	73.298	49.742	92.291	-8.510	-2022.535	-1946.946	508.490
298.15	98.659	84.026	84.026	0.000	-2023.951	-1909.475	334.532
300	99.119	84.638	84.028	0.183	-2023.961	-1908.764	332.345
400	114.642	115.379	88.114	10.906	-2023.861	-1870.349	244.243
500	125.938	142.241	96.311	22.965	-2022.823	-1832.076	191.396
600	133.679	165.925	105.980	35.967	-2021.207	-1794.071	156.188
700	138.825	186.935	116.073	49.603	-2019.294	-1756.364	131.061
800	142.674	205.738	126.127	63.689	-2017.241	-1718.942	112.235
900	145.268	222.698	135.931	78.091	-2015.160	-1681.779	97.608
1000	147.277	238.112	145.390	92.723	-2013.119	-1644.847	85.918
1100	148.741	252.222	154.470	107.528	-2011.159	-1608.115	76.363
1200	149.704	265.209	163.164	122.454	-2013.031	-1571.335	68.398
1300	150.164	277.211	171.481	137.449	-2010.811	-1534.618	61.662
1400	150.415	288.349	179.436	152.478	-2008.702	-1498.068	55.894
1500	150.624	298.735	187.047	167.532	-2006.718	-1461.664	50.900
1600	150.624	308.456	194.335	182.595	-2004.883	-1425.388	46.534
1700	150.624	317.588	201.319	197.657	-2053.390	-1388.775	42.672
1800	150.624	326.197	208.020	212.719	-2051.665	-1349.731	39.168
1900	150.624	334.341	214.456	227.782	-2050.081	-1310.778	36.036
2000	150.624	342.067	220.645	242.844	-2048.650	-1271.905	33.219
2100	150.624	349.416	226.603	257.907	-2047.382	-1233.100	30.672
2200	150.624	356.423	232.346	272.969	-2067.609	-1193.604	28.340
2300	150.624	363.118	237.887	288.031	-2067.111	-1153.889	26.206
2400	150.624	369.529	243.240	303.094	-2066.658	-1114.194	24.250
2500	150.624	375.678	248.415	318.156	-2066.249	-1074.516	22.451
2600	150.624	381.585	253.424	333.219	-2065.883	-1034.854	20.790
2700	150.624	387.270	258.277	348.281	-2065.559	-995.205	19.253
2800	150.624	392.748	262.982	363.343	-2065.275	-955.567	17.826
2900	150.624	398.033	267.549	378.406	-2065.032	-915.940	16.498
3000	150.624	403.140	271.984	393.468	-2064.827	-876.320	15.258


Magnesium Aluminum Oxide (MgAl2O4)	Al2Mg1O4(cr)
T(K)	Cp	S	-[G-H(Tr)]/T	H-H(Tr)	delta-f H	delta-f G	log Kf
0	0.	8.075	INFINITE	-15.411	-2283.075	-2283.075	INFINITE
100	22.669	16.757	164.497	-14.774	-2289.857	-2254.524	1177.642
200	78.069	49.819	98.221	-9.681	-2296.197	-2216.480	578.885
298.15	116.198	88.692	88.692	0.	-2299.108	-2176.621	381.335
300	116.533	89.412	88.695	0.215	-2299.137	-2175.861	378.851
400	137.988	126.244	93.571	13.069	-2299.797	-2134.626	278.754
500	149.829	158.409	103.398	27.506	-2299.410	-2093.365	218.692
600	157.887	186.474	114.956	42.911	-2298.562	-2052.230	178.663
700	164.155	211.299	126.980	59.023	-2297.527	-2011.255	150.082
800	169.473	233.573	138.935	75.710	-2296.463	-1970.433	128.656
900	174.238	253.814	150.592	92.899	-2295.485	-1929.739	111.999
1000	178.657	272.403	161.856	110.546	-2324.450	-1886.914	98.562
1100	182.853	289.629	172.698	128.623	-2323.172	-1843.219	87.527
1200	186.895	305.713	183.120	147.112	-2321.562	-1799.655	78.337
1300	190.828	320.829	193.137	165.999	-2319.622	-1756.239	70.567
1400	194.686	335.112	202.773	185.275	-2444.763	-1709.818	63.794
1500	198.485	348.674	212.051	204.934	-2440.816	-1657.458	57.718
1600	202.238	361.604	220.997	224.970	-2436.542	-1605.372	52.410
1700	205.962	373.976	229.635	245.381	-2431.944	-1553.563	47.735
1800	209.652	385.853	237.986	266.162	-2427.024	-1502.034	43.588
1900	213.325	397.287	246.071	287.311	-2421.783	-1450.787	39.885
2000	216.982	408.322	253.909	308.826	-2416.221	-1399.824	36.560
2100	220.622	418.997	261.518	330.706	-2410.341	-1349.148	33.558
2200	224.254	429.344	268.912	352.950	-2404.143	-1298.758	30.836
2300	227.877	439.393	276.107	375.557	-2397.627	-1248.658	28.358
2400	231.488	449.167	283.115	398.525	-2390.796	-1198.849	26.092
2408.000	231.777	449.938	283.668	400.378	CRYSTAL <--> LIQUID
2500	235.095	458.690	289.949	421.854	2383.648  1149.330 24.014
2600	238.697	467.981	296.618	445.544	-2376.185	-1100.104	22.101
2700	242.291	477.057	303.133	469.594	-2368.406	-1051.170	20.336
2800	245.885	485.934	309.504	494.002	-2948.114	-1000.595	18.666


Silicon Nitride, Alpha (Si3N4)	N4Si3(cr)
T(K)	Cp	S	-[G-H(Tr)]/T	H-H(Tr)	delta-f H	delta-f G	log Kf
298.15	99.533	112.967	112.967	0.	-744.752	-647.343	113.412
300	99.788	113.583	112.969	0.184	-744.787	-646.739	112.607
400	110.667	143.790	117.014	10.711	-746.459	-613.792	80.153
500	120.708	169.582	125.007	22.288	-747.595	-580.482	60.643
600	129.704	192.417	134.374	34.826	-748.151	-546.998	47.620
700	138.072	213.048	144.162	48.220	-748.186	-513.462	38.315
800	145.812	232.003	153.973	62.424	-747.729	-479.956	31.338
900	152.298	249.566	163.631	77.342	-746.850	-446.533	25.916
1000	158.155	265.920	173.051	92.869	-745.635	-413.227	21.585
1100	163.678	281.258	182.198	108.966	-744.100	-380.058	18.047
1200	168.490	295.712	191.061	125.581	-742.280	-347.041	15.106
1300	172.531	309.362	199.641	142.637	-740.233	-314.187	12.624
1400	175.920	322.276	207.944	160.065	-738.019	-281.496	10.503
1500	178.657	334.510	215.977	177.799	-735.694	-248.968	8.670
1600	180.548	346.102	223.751	195.762	-733.327	-216.597	7.071
1700	182.171	357.098	231.274	213.900	-881.495	-183.033	5.624
1800	183.452	367.548	238.557	232.183	-878.469	-142.034	4.122
1900	184.539	377.496	245.610	250.584	-875.367	-101.205	2.782
2000	185.435	386.986	252.444	269.084	-872.202	-60.541	1.581
2100	185.780	396.041	259.068	287.645	-869.010	-20.037	0.498
2200	186.111	404.692	265.492	306.240	-865.814	20.316	-0.482
2300	186.429	412.972	271.725	324.867	-862.612	60.523	-1.375
2400	186.734	420.913	277.777	343.525	-859.403	100.590	-2.189
2500	187.025	428.541	283.656	362.213	-856.187	140.524	-2.936
2600	187.303	435.882	289.371	380.930	-852.962	180.329	-3.623
2700	187.567	442.956	294.929	399.673	-849.729	220.009	-4.256
2800	187.818	449.782	300.338	418.443	-846.487	259.570	-4.842
2900	188.056	456.377	305.606	437.236	-843.236	299.015	-5.386
3000	188.280	462.756	310.738	456.053	-839.977	338.347	-5.891


Chromium (Cr)	Cr1(ref)
T(K)	Cp	S	-[G-H(Tr)]/T	H-H(Tr)	delta-f H	delta-f G	log Kf
0	0.	0.	INFINITE	-4.057	0.	0.	0.
100	9.963	4.286	41.746	-3.746	0.	0.	0.
200	19.860	14.869	25.680	-2.162	0.	0.	0.
298.15	23.434	23.618	23.618	0.	0.	0.	0.
300	23.472	23.764	23.619	0.043	0.	0.	0.
311.500	23.681	24.651	23.641	0.315	Cp LAMBDA MAXIMUM
311.500	23.681	24.654	23.641	0.316	TRANSITION
400	25.230	30.765	24.562	2.481	0.	0.	0.
500	26.631	36.553	26.398	5.078	0.	0.	0.
600	27.719	41.508	28.513	7.797	0.	0.	0.
700	28.577	45.846	30.686	10.612	0.	0.	0.
800	29.434	49.715	32.827	13.511	0.	0.	0.
900	30.501	53.241	34.902	16.505	0.	0.	0.
1000	31.861	56.523	36.901	19.621	0.	0.	0.
1100	33.472	59.634	38.828	22.887	0.	0.	0.
1200	35.187	62.618	40.687	26.318	0.	0.	0.
1300	37.116	65.511	42.485	29.933	0.	0.	0.
1400	39.125	68.334	44.231	33.744	0.	0.	0.
1500	41.200	71.104	45.931	37.760	0.	0.	0.
1600	43.329	73.831	47.589	41.986	0.	0.	0.
1700	45.501	76.523	49.212	46.427	0.	0.	0.
1800	47.706	79.186	50.804	51.087	0.	0.	0.
1900	49.944	81.825	52.367	55.970	0.	0.	0.
2000	52.204	84.444	53.905	61.077	0.	0.	0.
2100	54.488	87.046	55.422	66.411	0.	0.	0.
2130.000	55.174	87.824	55.873	68.056	CRYSTAL <--> LIQUID
2130.000	39.330	97.449	55.873	88.558	TRANSITION
2200	39.330	98.721	57.216	91.311	0.	0.	0.
2300	39.330	100.469	59.059	95.244	0.	0.	0.
2400	39.330	102.143	60.819	99.177	0.	0.	0.
2500	39.330	103.749	62.505	103.110	0.	0.	0.
2600	39.330	105.291	64.121	107.043	0.	0.	0.
2700	39.330	106.775	65.673	110.976	0.	0.	0.
2800	39.330	108.206	67.167	114.909	0.	0.	0.
2900	39.330	109.586	68.606	118.842	0.	0.	0.
2952.078	39.330	110.286	69.335	120.890	LIQUID <--> IDEAL GAS
2952.078	30.533	225.302	69.335	460.427	FUGACITY = 1 bar
3000	30.788	225.796	71.830	461.897	0.	0.	0.
3100	31.302	226.814	76.813	465.001	0.	0.	0.
3200	31.796	227.815	81.517	468.156	0.	0.	0.
3300	32.275	228.801	85.965	471.360	0.	0.	0.
3400	32.745	229.772	90.180	474.611	0.	0.	0.
3500	33.212	230.728	94.182	477.909	0.	0.	0.
3600	33.680	231.670	97.988	481.253	0.	0.	0.
3700	34.156	232.599	101.614	484.645	0.	0.	0.
3800	34.646	233.516	105.073	488.085	0.	0.	0.
3900	35.157	234.423	108.378	491.575	0.	0.	0.
4000	35.692	235.320	111.540	495.117	0.	0.	0.
4100	36.260	236.208	114.570	498.715	0.	0.	0.
4200	36.864	237.089	117.477	502.370	0.	0.	0.
4300	37.511	237.964	120.269	506.089	0.	0.	0.
4400	38.205	238.834	122.954	509.874	0.	0.	0.
4500	38.954	239.701	125.538	513.732	0.	0.	0.
4600	39.760	240.566	128.030	517.667	0.	0.	0.
4700	40.632	241.430	130.433	521.686	0.	0.	0.
4800	41.572	242.295	132.755	525.795	0.	0.	0.
4900	42.587	243.163	134.999	530.003	0.	0.	0.
5000	43.681	244.034	137.171	534.315	0.	0.	0.
5200	44.964	245.697	141.308	542.822	0.	0.	0.
5400	47.221	247.435	145.206	552.036	0.	0.	0.
5600	49.697	249.197	148.889	561.724	0.	0.	0.
5800	52.370	250.986	152.378	571.925	0.	0.	0.
6000	55.230	252.809	155.696	582.682	0.	0.	0.
