Repository: PhasesResearchLab/ARCHIVED-dfttk-20210211

20200807 branch for
=========================================

DFTTK: Density Functional Theory Tool Kit
=========================================

**Ultimate goals:** High-throughput postprocessing the result produce by the DFTTK package
Copyright © Phases Research Lab (https://www.phaseslab.com/)

- Features

 - High-throughput DFT calculation and postprosess.
 - Can postprocess plenty of data stored in MongoDB with one simple command.
 - Can look through the MongoDB database to see what phases have been calculated by various conditions
 - Compatible with Yphon package (https://www.sciencedirect.com/science/article/pii/S0010465514002288) and
   phonopy (https://phonopy.github.io/phonopy/)
 - Included more than 10 examples in the Example folder
 - Can recover corrupted data that are not completely finished by the workflow
 - Can handle the thermal electron contribution to the thermodynamic properties
 - Can plot most of common thermodynamic properties, phonon dispersion/dos  in the publishable accuracy
 - Avoid numerical differential as much as possible, made data smoothness greatly enhanced
 - Thermal expansion coefficients are calculated by thermodynamic relation with respect to volume
 - Can use the parabolic description of phonon DOS in low frequency region
 - High accuaracy with temperature as low as a few 10th K
 - Parabolic temperature series make the low temperature property more accurate (with option "-td -50")
 - Dope under rigid band approximation made it fast of thermoelectric properties
 - Can report the effect of thermal expansion/temperature on Seebeck coefficient, Lorenz number, thermal carrier concentrations
 - Can produce/plot more than 20 thermodynamic properties, as a function of temperature, including:
   atomic volume
   free energy
   entropy
   enthalpy
   lineat thermal expansion coefficient
   isbartic specific heat
   constant volume specific heat
   lattice only isbartic specific heat
   bulk modulus
   Debye temperature
   Debye temperature by Debye model (if it can find)
   Heat capacity diveded temperature vs square of temperature
   electronic contribution to the free energy
   electronic contribution to the entropy
   electronic contribution to the specific heat
   Seebeck coefficient
   Lorenz number
   Absolute thermal electric force


- The following workflows are currently implemented:
 - thelec : process the downloaded from the database, covering phonon/debye approach
 - thfind : find what have in the database and download process the data

Usage of thelec module:
usage: dfttk thelec [-h] [-py] [-T0 [T0]] [-T1 [T1]] [-dT [TD]] [-xdn [XDN]]
                    [-xup [XUP]] [-dope [DOPE]] [-ne [NDOSMX]]
                    [-natom [NATOM]] [-e [EVERYT]] [-gauss [GAUSSIAN]]
                    [-i [DOSCAR]] [-o [OUTF]] [-noel] [-metatag [METATAG]]
                    [-qhamode [QHAMODE]] [-pn [PHASENAME]] [-eq [EQMODE]]
                    [-el [ELMODE]] [-s] [-plot] [-g] [-expt [EXPT]]
                    [-xlim [XLIM]]

optional arguments:
  -h, --help            show this help message and exit
  -py, --pyphon         use Yphon to recalculate vibrational properties.
                        Default: False
  -T0 [T0], -t0 [T0]    Low temperature limit. Default: 0
  -T1 [T1], -t1 [T1]    High temperature limit. Default: 1300
  -dT [TD], -td [TD]    Temperature increment. Default: 10
  -xdn [XDN], --xdn [XDN]
                        Low band energy limit. Default: -100 (eV)
  -xup [XUP], --xup [XUP]
                        High band energy limit. Default: 100
  -dope [DOPE], --dope [DOPE]
                        dope level (electrons). Default: -1.e-8 for numerical
                        stability
  -ne [NDOSMX], --ndosmx [NDOSMX]
                        new DOS mesh. Default: 10001
  -natom [NATOM], --natom [NATOM]
                        number of atoms in the DOSCAR. Default: 1
  -e [EVERYT], --everyT [EVERYT]
                        number of temperature points skipped from QHA
                        analysis. Default: 1
  -gauss [GAUSSIAN], --gauss [GAUSSIAN]
                        densing number near the Fermi energy. Default: 1000
  -i [DOSCAR], --doscar [DOSCAR]
                        DOSCAR filename. Default: DOSCAR
  -o [OUTF], -outf [OUTF]
                        output filename for calculated thermoelectric
                        properties. Default: fvib_ele
  -noel, -noel          do not consider the thermal electron contribution.
                        Default: False
  -metatag [METATAG], -metatag [METATAG]
                        metatag: MongoDB metadata tag field. Default: None
  -qhamode [QHAMODE], -qhamode [QHAMODE]
                        quasiharmonic mode: debye, phonon, or yphon. Default:
                        debye
  -pn [PHASENAME], -phasename [PHASENAME]
                        assigan phase name. Default: None
  -eq [EQMODE], --eqmode [EQMODE]
                        Mode to calculate LTC. 0: Symmetrical Central

File: thermodata/Si/exp02-2.dat
#Touloukian et al, vol. 13
# T  a  l/l0 (%)
20 -0.022 0.0
25 -0.022 0.0
50 -0.022 -0.2
75 -0.023 -0.5
100 -0.024 -0.4
150 -0.024 0.5
200 -0.019 1.5
250 -0.010 2.2
293 0  2.6
400 0.033 3.2
500 0.066 3.5
600  0.102 3.7
700  0.141 3.9
800  0.181 4.1
900  0.223 4.3
1000 0.266 4.4
1200 0.356 4.6
1400 0.448 4.6
1600 0.540 4.7
